Repository: vmichal/TMO

File: HW14_OfflineSoH/eis_0cyc.csv


Measurement ID,9457
Battery Name,GH40
Battery Type,NMC
Circuit,MCT_086
Program,784 - EISRemote_GH_RPT_dch
Start Time,12/07/2019 15:30:25
End Time,13/07/2019 20:07:11
Test section,EIS00004
Comment,
OrderNo,
Producer, LG
Type, NMC
Nominal Voltage, 3.6
Nominal Current, 6
Nominal Capacity, 3
Cells, 0
Maximum Voltage, 6
Gassing Voltage, 6
Break Voltage, 6
Charge Factor, 6
Impedance, 6
Cold Cranking Current, 6
Energy Density, 6
Comment,3.0 AH 18650 NMC



Step,Status,Step Time,Prog Time,Cycle,Cycle Level,Procedure,Voltage,Current,StartFreq,EndFreq,SetFreq,AAcMax,VAcMin,VAcMax,mvIdeal,Go,Status,U1,Zreal1,Zimg1,ActFreq,EisError,AACStart,MinIntervalTime,CountOfPeriods,VRelativ,AAmplitude,Betrag,Phase,StartEis007,EisFinish,
,,,,,,,[V],[A],[EIS],[EIS],[EIS],[EIS],[EIS],[EIS],[EIS],[EIS],[EIS],[EIS],[EIS],[EIS],[EIS],[EIS],[EIS],[EIS],[EIS],[EIS],[EIS],[EIS],[EIS],[StartEis],[EisFinish],
5,EIS,00:00:22.060,22:46:45.494,4,1,EISRemote_GH_RPT_dch,,,0.0100,6500.0000,6500.0000,2.0000,1.5000,6.2000,8.0000,1.0000,16.0000,3.6630,15.5487,7.4958,6400.0000,0.0000,2.0000,4.0000,3.0000,0.9891,0.4584,17.2612,25.7380,1.0000,0.0000,
5,EIS,00:00:32.536,22:46:55.970,4,1,EISRemote_GH_RPT_dch,,,0.0100,6500.0000,4874.3124,2.0000,1.5000,6.2000,8.0000,2.0000,16.0000,3.6630,15.4646,5.5585,4800.0000,0.0000,2.0000,4.0000,3.0000,0.9474,0.4612,16.4332,19.7700,1.0000,0.0000,
5,EIS,00:00:42.597,22:47:06.031,4,1,EISRemote_GH_RPT_dch,,,0.0100,6500.0000,3655.2186,2.0000,1.5000,6.2000,8.0000,3.0000,16.0000,3.6630,15.4413,4.0952,3692.3076,0.0000,2.0000,4.0000,3.0000,0.9650,0.4833,15.9751,14.8536,1.0000,0.0000,
5,EIS,00:00:53.355,22:47:16.789,4,1,EISRemote_GH_RPT_dch,,,0.0100,6500.0000,2741.0273,2.0000,1.5000,6.2000,8.0000,4.0000,16.0000,3.6630,15.5013,2.7502,2742.8572,0.0000,2.0000,4.0000,3.0000,0.9789,0.4974,15.7434,10.0607,1.0000,0.0000,
5,EIS,00:01:03.288,22:47:26.722,4,1,EISRemote_GH_RPT_dch,,,0.0100,6500.0000,2055.4805,2.0000,1.5000,6.2000,8.0000,5.0000,16.0000,3.6630,15.6310,1.6994,2042.5532,0.0000,2.0000,4.0000,3.0000,0.9915,0.5045,15.7231,6.2050,1.0000,0.0000,
5,EIS,00:01:14.260,22:47:37.694,4,1,EISRemote_GH_RPT_dch,,,0.0100,6500.0000,1541.3929,2.0000,1.5000,6.2000,8.0000,6.0000,16.0000,3.6630,15.8052,0.9202,1548.3871,0.0000,2.0000,4.0000,3.0000,1.0014,0.5060,15.8320,3.3320,1.0000,0.0000,
5,EIS,00:01:24.843,22:47:48.277,4,1,EISRemote_GH_RPT_dch,,,0.0100,6500.0000,1155.8816,2.0000,1.5000,6.2000,8.0000,7.0000,16.0000,3.6630,16.0378,0.2809,1156.6265,0.0000,2.0000,4.0000,3.0000,1.0097,0.5036,16.0403,1.0034,1.0000,0.0000,
5,EIS,00:01:35.278,22:47:58.712,4,1,EISRemote_GH_RPT_dch,,,0.0100,6500.0000,866.7889,2.0000,1.5000,6.2000,8.0000,8.0000,16.0000,3.6630,16.3089,-0.2083,864.8649,0.0000,2.0000,4.0000,3.0000,1.0148,0.4977,16.3102,-0.7319,1.0000,0.0000,
5,EIS,00:01:45.714,22:48:09.148,4,1,EISRemote_GH_RPT_dch,,,0.0100,6500.0000,650.0000,2.0000,1.5000,6.2000,8.0000,9.0000,16.0000,3.6630,16.6003,-0.5686,648.6486,0.0000,2.0000,4.0000,3.0000,1.0170,0.4898,16.6100,-1.9616,1.0000,0.0000,
5,EIS,00:01:56.330,22:48:19.764,4,1,EISRemote_GH_RPT_dch,,,0.0100,6500.0000,487.4312,2.0000,1.5000,6.2000,8.0000,10.0000,16.0000,3.6630,16.9091,-0.8321,487.3096,0.0000,2.0000,4.0000,3.0000,1.0186,0.4814,16.9295,-2.8172,1.0000,0.0000,
5,EIS,00:02:07.264,22:48:30.698,4,1,EISRemote_GH_RPT_dch,,,0.0100,6500.0000,365.5219,2.0000,1.5000,6.2000,8.0000,11.0000,16.0000,3.6630,17.2282,-1.0143,365.0190,0.0000,2.0000,4.0000,3.0000,1.0188,0.4723,17.2580,-3.3693,1.0000,0.0000,
5,EIS,00:02:18.238,22:48:41.672,4,1,EISRemote_GH_RPT_dch,,,0.0100,6500.0000,274.1027,2.0000,1.5000,6.2000,8.0000,12.0000,16.0000,3.6630,17.5433,-1.1291,274.2857,0.0000,2.0000,4.0000,3.0000,1.0181,0.4633,17.5796,-3.6826,1.0000,0.0000,
5,EIS,00:02:29.821,22:48:53.255,4,1,EISRemote_GH_RPT_dch,,,0.0100,6500.0000,205.5480,2.0000,1.5000,6.2000,8.0000,13.0000,16.0000,3.6630,17.8598,-1.1900,205.5675,0.0000,2.0000,4.0000,3.0000,1.0185,0.4552,17.8994,-3.8119,1.0000,0.0000,
5,EIS,00:02:40.995,22:49:04.429,4,1,EISRemote_GH_RPT_dch,,,0.0100,6500.0000,154.1393,2.0000,1.5000,6.2000,8.0000,14.0000,16.0000,3.6630,18.1617,-1.2015,154.3408,0.0000,2.0000,4.0000,3.0000,1.0166,0.4468,18.2014,-3.7850,1.0000,0.0000,
5,EIS,00:02:52.159,22:49:15.593,4,1,EISRemote_GH_RPT_dch,,,0.0100,6500.0000,115.5882,2.0000,1.5000,6.2000,8.0000,15.0000,16.0000,3.6630,18.4523,-1.1708,115.6627,0.0000,2.0000,4.0000,3.0000,1.0160,0.4396,18.4894,-3.6305,1.0000,0.0000,
5,EIS,00:03:03.203,22:49:26.637,4,1,EISRemote_GH_RPT_dch,,,0.0100,6500.0000,86.6789,2.0000,1.5000,6.2000,8.0000,16.0000,16.0000,3.6630,18.7179,-1.1066,86.6426,0.0000,2.0000,4.0000,3.0000,1.0139,0.4326,18.7506,-3.3835,1.0000,0.0000,
5,EIS,00:03:14.306,22:49:37.740,4,1,EISRemote_GH_RPT_dch,,,0.0100,6500.0000,65.0000,2.0000,1.5000,6.2000,8.0000,17.0000,16.0000,3.6630,18.9533,-1.0130,65.0406,0.0000,2.0000,4.0000,3.0000,1.0122,0.4266,18.9803,-3.0593,1.0000,0.0000,
5,EIS,00:03:25.874,22:49:49.308,4,1,EISRemote_GH_RPT_dch,,,0.0100,6500.0000,48.7431,2.0000,1.5000,6.2000,8.0000,18.0000,16.0000,3.6630,19.1493,-0.8986,48.7805,0.0000,2.0000,4.0000,3.0000,1.0101,0.4215,19.1704,-2.6866,1.0000,0.0000,
5,EIS,00:03:37.405,22:50:00.839,4,1,EISRemote_GH_RPT_dch,,,0.0100,6500.0000,36.5522,2.0000,1.5000,6.2000,8.0000,19.0000,16.0000,3.6630,19.3050,-0.7824,36.5854,0.0000,2.0000,4.0000,3.0000,1.0079,0.4173,19.3209,-2.3208,1.0000,0.0000,
5,EIS,00:03:48.871,22:50:12.305,4,1,EISRemote_GH_RPT_dch,,,0.0100,6500.0000,27.4103,2.0000,1.5000,6.2000,8.0000,20.0000,16.0000,3.6630,19.4247,-0.6715,27.3973,0.0000,2.0000,4.0000,3.0000,1.0060,0.4141,19.4363,-1.9799,1.0000,0.0000,
5,EIS,00:03:59.808,22:50:23.242,4,1,EISRemote_GH_RPT_dch,,,0.0100,6500.0000,20.5548,2.0000,1.5000,6.2000,8.0000,21.0000,16.0000,3.6630,19.5132,-0.5765,20.5479,0.0000,2.0000,4.0000,3.0000,1.0042,0.4115,19.5217,-1.6923,1.0000,0.0000,
5,EIS,00:04:11.589,22:50:35.023,4,1,EISRemote_GH_RPT_dch,,,0.0100,6500.0000,15.4139,2.0000,1.5000,6.2000,8.0000,22.0000,16.0000,3.6630,19.5820,-0.5010,15.4242,0.0000,2.0000,4.0000,3.0000,1.0030,0.4096,19.5884,-1.4655,1.0000,0.0000,
5,EIS,00:04:22.371,22:50:45.805,4,1,EISRemote_GH_RPT_dch,,,0.0100,6500.0000,11.5588,2.0000,1.5000,6.2000,8.0000,23.0000,16.0000,3.6630,19.6357,-0.4490,11.5385,0.0000,2.0000,4.0000,3.0000,1.0031,0.4086,19.6408,-1.3100,1.0000,0.0000,
5,EIS,00:04:33.420,22:50:56.854,4,1,EISRemote_GH_RPT_dch,,,0.0100,6500.0000,8.6679,2.0000,1.5000,6.2000,8.0000,24.0000,16.0000,3.6630,19.6806,-0.4167,8.6705,0.0000,2.0000,4.0000,3.0000,1.0026,0.4075,19.6850,-1.2128,1.0000,0.0000,
5,EIS,00:04:45.202,22:51:08.636,4,1,EISRemote_GH_RPT_dch,,,0.0100,6500.0000,6.5000,2.0000,1.5000,6.2000,8.0000,25.0000,16.0000,3.6630,19.7197,-0.4063,6.4935,0.0000,2.0000,4.0000,3.0000,1.0017,0.4063,19.7238,-1.1802,1.0000,0.0000,
5,EIS,00:04:56.027,22:51:19.461,4,1,EISRemote_GH_RPT_dch,,,0.0100,6500.0000,4.8743,2.0000,1.5000,6.2000,8.0000,26.0000,16.0000,3.6630,19.7537,-0.4101,4.8701,0.0000,2.0000,4.0000,3.0000,1.0017,0.4056,19.7580,-1.1893,1.0000,0.0000,
5,EIS,00:05:07.220,22:51:30.654,4,1,EISRemote_GH_RPT_dch,,,0.0100,6500.0000,3.6552,2.0000,1.5000,6.2000,8.0000,27.0000,16.0000,3.6630,19.8008,-0.4352,3.6585,0.0000,2.0000,4.0000,3.0000,1.0025,0.4049,19.8056,-1.2590,1.0000,0.0000,
5,EIS,00:05:18.523,22:51:41.957,4,1,EISRemote_GH_RPT_dch,,,0.0100,6500.0000,2.7410,2.0000,1.5000,6.2000,8.0000,28.0000,16.0000,3.6630,19.8618,-0.4704,2.7372,0.0000,2.0000,4.0000,3.0000,1.0033,0.4040,19.8673,-1.3567,1.0000,0.0000,
5,EIS,00:05:29.660,22:51:53.094,4,1,EISRemote_GH_RPT_dch,,,0.0100,6500.0000,2.0555,2.0000,1.5000,6.2000,8.0000,29.0000,16.0000,3.6608,19.8927,-0.5343,2.0548,0.0000,2.0000,4.0000,3.0000,1.0033,0.4024,19.8999,-1.5386,1.0000,0.0000,
5,EIS,00:05:41.107,22:52:04.541,4,1,EISRemote_GH_RPT_dch,,,0.0100,6500.0000,1.5414,2.0000,1.5000,6.2000,8.0000,30.0000,16.0000,3.6630,19.9548,-0.6192,1.5400,0.0000,2.0000,4.0000,3.0000,1.0033,0.4020,19.9644,-1.7773,1.0000,0.0000,
5,EIS,00:05:52.856,22:52:16.290,4,1,EISRemote_GH_RPT_dch,,,0.0100,6500.0000,1.1559,2.0000,1.5000,6.2000,8.0000,31.0000,16.0000,3.6630,20.0232,-0.7186,1.1574,0.0000,2.0000,4.0000,3.0000,1.0037,0.4007,20.0361,-2.0553,1.0000,0.0000,
5,EIS,00:06:03.650,22:52:27.084,4,1,EISRemote_GH_RPT_dch,,,0.0100,6500.0000,0.8668,2.0000,1.5000,6.2000,8.0000,32.0000,16.0000,3.6630,20.1099,-0.8426,0.8661,0.0000,2.0000,4.0000,3.0000,1.0051,0.3995,20.1275,-2.3993,1.0000,0.0000,
5,EIS,00:06:15.129,22:52:38.563,4,1,EISRemote_GH_RPT_dch,,,0.0100,6500.0000,0.6500,2.0000,1.5000,6.2000,8.0000,33.0000,16.0000,3.6629,20.2544,-0.9875,0.6510,0.0000,2.0000,4.0000,3.0000,1.0071,0.3973,20.2784,-2.7913,1.0000,0.0000,
5,EIS,00:06:28.266,22:52:51.700,4,1,EISRemote_GH_RPT_dch,,,0.0100,6500.0000,0.4874,2.0000,1.5000,6.2000,8.0000,34.0000,16.0000,3.6629,20.4237,-1.1469,0.4870,0.0000,2.0000,4.0000,3.0000,1.0085,0.3944,20.4558,-3.2140,1.0000,0.0000,
5,EIS,00:06:42.860,22:53:06.294,4,1,EISRemote_GH_RPT_dch,,,0.0100,6500.0000,0.3655,2.0000,1.5000,6.2000,8.0000,35.0000,16.0000,3.6629,20.5933,-1.3160,0.3662,0.0000,2.0000,4.0000,3.0000,1.0092,0.3912,20.6353,-3.6565,1.0000,0.0000,
5,EIS,00:07:01.191,22:53:24.625,4,1,EISRemote_GH_RPT_dch,,,0.0100,6500.0000,0.2741,2.0000,1.5000,6.2000,8.0000,36.0000,16.0000,3.6628,20.7964,-1.5028,0.2741,0.0000,2.0000,4.0000,3.0000,1.0108,0.3878,20.8506,-4.1331,1.0000,0.0000,
5,EIS,00:07:22.909,22:53:46.343,4,1,EISRemote_GH_RPT_dch,,,0.0100,6500.0000,0.2055,2.0000,1.5000,6.2000,8.0000,37.0000,16.0000,3.6628,21.0496,-1.7012,0.2056,0.0000,2.0000,4.0000,3.0000,1.0130,0.3838,21.1182,-4.6206,1.0000,0.0000,
5,EIS,00:07:48.995,22:54:12.429,4,1,EISRemote_GH_RPT_dch,,,0.0100,6500.0000,0.1541,2.0000,1.5000,6.2000,8.0000,38.0000,16.0000,3.6627,21.2797,-1.9125,0.1542,0.0000,2.0000,4.0000,3.0000,1.0115,0.3788,21.3655,-5.1356,1.0000,0.0000,
5,EIS,00:08:21.944,22:54:45.378,4,1,EISRemote_GH_RPT_dch,,,0.0100,6500.0000,0.1156,2.0000,1.5000,6.2000,8.0000,39.0000,16.0000,3.6626,21.5924,-2.1621,0.1155,0.0000,2.0000,4.0000,3.0000,1.0152,0.3743,21.7004,-5.7180,1.0000,0.0000,
5,EIS,00:09:02.994,22:55:26.428,4,1,EISRemote_GH_RPT_dch,,,0.0100,6500.0000,0.0867,2.0000,1.5000,6.2000,8.0000,40.0000,16.0000,3.6625,21.8624,-2.4587,0.0868,0.0000,2.0000,4.0000,3.0000,1.0141,0.3688,22.0002,-6.4166,1.0000,0.0000,
5,EIS,00:09:56.305,22:56:19.739,4,1,EISRemote_GH_RPT_dch,,,0.0100,6500.0000,0.0650,2.0000,1.5000,6.2000,8.0000,41.0000,16.0000,3.6624,22.1791,-2.8358,0.0649,0.0000,2.0000,4.0000,3.0000,1.0165,0.3637,22.3597,-7.2862,1.0000,0.0000,
5,EIS,00:11:05.191,22:57:28.625,4,1,EISRemote_GH_RPT_dch,,,0.0100,6500.0000,0.0487,2.0000,1.5000,6.2000,8.0000,42.0000,16.0000,3.6623,22.5606,-3.3051,0.0487,0.0000,2.0000,4.0000,3.0000,1.0194,0.3576,22.8014,-8.3346,1.0000,0.0000,
5,EIS,00:12:34.450,22:58:57.884,4,1,EISRemote_GH_RPT_dch,,,0.0100,6500.0000,0.0366,2.0000,1.5000,6.2000,8.0000,43.0000,16.0000,3.6621,22.9433,-3.8902,0.0365,0.0000,2.0000,4.0000,3.0000,1.0206,0.3509,23.2707,-9.6233,1.0000,0.0000,
5,EIS,00:14:31.272,23:00:54.706,4,1,EISRemote_GH_RPT_dch,,,0.0100,6500.0000,0.0274,2.0000,1.5000,6.2000,8.0000,44.0000,16.0000,3.6619,23.4477,-4.6259,0.0274,0.0000,2.0000,4.0000,3.0000,1.0272,0.3438,23.8997,-11.1603,1.0000,0.0000,
5,EIS,00:17:04.058,23:03:27.492,4,1,EISRemote_GH_RPT_dch,,,0.0100,6500.0000,0.0206,2.0000,1.5000,6.2000,8.0000,45.0000,16.0000,3.6614,24.0201,-5.5246,0.0206,0.0000,2.0000,4.0000,3.0000,1.0312,0.3347,24.6472,-12.9528,1.0000,0.0000,
5,EIS,00:20:25.758,23:06:49.192,4,1,EISRemote_GH_RPT_dch,,,0.0100,6500.0000,0.0154,2.0000,1.5000,6.2000,8.0000,46.0000,16.0000,3.6611,24.7986,-6.6210,0.0154,0.0000,2.0000,4.0000,3.0000,1.0312,0.3247,25.6673,-14.9488,1.0000,0.0000,
5,EIS,00:24:52.806,23:11:16.240,4,1,EISRemote_GH_RPT_dch,,,0.0100,6500.0000,0.0116,2.0000,1.5000,6.2000,8.0000,47.0000,16.0000,3.6611,25.7623,-7.9241,0.0116,0.0000,2.0000,4.0000,3.0000,1.0496,0.3115,26.9534,-17.0971,1.0000,0.0000,
5,EIS,00:30:00.299,23:16:23.733,4,1,EISRemote_GH_RPT_dch,,,0.0100,6500.0000,0.0100,2.0000,1.5000,6.2000,8.0000,48.0000,16.0000,3.6609,26.3477,-8.6500,0.0100,0.0000,2.0000,4.0000,3.0000,1.0292,0.2969,27.7313,-18.1751,1.0000,0.0000,

File: HW14_OfflineSoH/eis_12000cyc.csv


Measurement ID,12822
Battery Name,GH40
Battery Type,NMC
Circuit,MCT_086
Program,784 - EISRemote_GH_RPT_dch
Start Time,25/01/2021 16.40.08
End Time,26/01/2021 20.27.01
Test section,EIS00004
Comment,
OrderNo,
Producer,LG
Type,NMC
Nominal Voltage,3.600
Nominal Current,6.000
Nominal Capacity,3.000
Cells,0
Maximum Voltage,6.000
Gassing Voltage,6.000
Break Voltage,6.000
Charge Factor,6.000
Impedance,6.000
Cold Cranking Current,6.000
Energy Density,6.000
Comment,3.0 AH 18650 NMC



Step,Status,Step Time,Prog Time,Cycle,Cycle Level,Procedure,Voltage,Current,StartFreq,EndFreq,SetFreq,AAcMax,VAcMin,VAcMax,mvIdeal,Go,Status,U1,Zreal1,Zimg1,ActFreq,EisError,AACStart,MinIntervalTime,CountOfPeriods,VRelativ,AAmplitude,Betrag,Phase,StartEis007,EisFinish,
[],[],[hh:mm:ss.ttt],[hh:mm:ss.ttt],[],[],[],[V],[A],[EIS],[EIS],[EIS],[EIS],[EIS],[EIS],[EIS],[EIS],[EIS],[EIS],[EIS],[EIS],[EIS],[EIS],[EIS],[EIS],[EIS],[EIS],[EIS],[EIS],[EIS],[StartEis],[EisFinish],
5,EIS,00:00:21.341,22:01:47.820,4,1,EISRemote_GH_RPT_dch,,,0.0100,6500.0000,6500.0000,2.0000,1.5000,6.2000,8.0000,1.0000,16.0000,3.6885,16.0832,8.5401,6400.0000,0.0000,2.0000,4.0000,3.0000,0.9996,0.4392,18.2100,27.9681,1.0000,0.0000,
5,EIS,00:00:30.595,22:01:57.074,4,1,EISRemote_GH_RPT_dch,,,0.0100,6500.0000,4874.3124,2.0000,1.5000,6.2000,8.0000,2.0000,16.0000,3.6885,15.9498,6.4056,4800.0000,0.0000,2.0000,4.0000,3.0000,0.9400,0.4375,17.1880,21.8810,1.0000,0.0000,
5,EIS,00:00:40.210,22:02:06.689,4,1,EISRemote_GH_RPT_dch,,,0.0100,6500.0000,3655.2186,2.0000,1.5000,6.2000,8.0000,3.0000,16.0000,3.6885,15.8858,4.8008,3692.3076,0.0000,2.0000,4.0000,3.0000,0.9604,0.4630,16.5953,16.8153,1.0000,0.0000,
5,EIS,00:00:49.333,22:02:15.812,4,1,EISRemote_GH_RPT_dch,,,0.0100,6500.0000,2741.0273,2.0000,1.5000,6.2000,8.0000,4.0000,16.0000,3.6885,15.8968,3.3308,2742.8572,0.0000,2.0000,4.0000,3.0000,0.9727,0.4791,16.2420,11.8337,1.0000,0.0000,
5,EIS,00:00:59.233,22:02:25.712,4,1,EISRemote_GH_RPT_dch,,,0.0100,6500.0000,2055.4805,2.0000,1.5000,6.2000,8.0000,5.0000,16.0000,3.6885,15.9822,2.1864,2042.5532,0.0000,2.0000,4.0000,3.0000,0.9883,0.4901,16.1311,7.7898,1.0000,0.0000,
5,EIS,00:01:08.926,22:02:35.405,4,1,EISRemote_GH_RPT_dch,,,0.0100,6500.0000,1541.3929,2.0000,1.5000,6.2000,8.0000,6.0000,16.0000,3.6885,16.1170,1.3406,1548.3871,0.0000,2.0000,4.0000,3.0000,0.9993,0.4943,16.1727,4.7550,1.0000,0.0000,
5,EIS,00:01:18.526,22:02:45.005,4,1,EISRemote_GH_RPT_dch,,,0.0100,6500.0000,1155.8816,2.0000,1.5000,6.2000,8.0000,7.0000,16.0000,3.6885,16.3057,0.6468,1156.6265,0.0000,2.0000,4.0000,3.0000,1.0067,0.4935,16.3186,2.2717,1.0000,0.0000,
5,EIS,00:01:27.947,22:02:54.426,4,1,EISRemote_GH_RPT_dch,,,0.0100,6500.0000,866.7889,2.0000,1.5000,6.2000,8.0000,8.0000,16.0000,3.6885,16.5286,0.1149,864.8649,0.0000,2.0000,4.0000,3.0000,1.0115,0.4896,16.5290,0.3985,1.0000,0.0000,
5,EIS,00:01:37.392,22:03:03.871,4,1,EISRemote_GH_RPT_dch,,,0.0100,6500.0000,650.0000,2.0000,1.5000,6.2000,8.0000,9.0000,16.0000,3.6885,16.7713,-0.2839,648.6486,0.0000,2.0000,4.0000,3.0000,1.0139,0.4836,16.7737,-0.9698,1.0000,0.0000,
5,EIS,00:01:47.161,22:03:13.640,4,1,EISRemote_GH_RPT_dch,,,0.0100,6500.0000,487.4312,2.0000,1.5000,6.2000,8.0000,10.0000,16.0000,3.6885,17.0255,-0.5893,487.3096,0.0000,2.0000,4.0000,3.0000,1.0152,0.4767,17.0357,-1.9822,1.0000,0.0000,
5,EIS,00:01:57.000,22:03:23.479,4,1,EISRemote_GH_RPT_dch,,,0.0100,6500.0000,365.5219,2.0000,1.5000,6.2000,8.0000,11.0000,16.0000,3.6885,17.2929,-0.8212,365.0190,0.0000,2.0000,4.0000,3.0000,1.0159,0.4694,17.3124,-2.7187,1.0000,0.0000,
5,EIS,00:02:07.226,22:03:33.705,4,1,EISRemote_GH_RPT_dch,,,0.0100,6500.0000,274.1027,2.0000,1.5000,6.2000,8.0000,12.0000,16.0000,3.6885,17.5636,-0.9961,274.2857,0.0000,2.0000,4.0000,3.0000,1.0157,0.4619,17.5918,-3.2460,1.0000,0.0000,
5,EIS,00:02:17.761,22:03:44.240,4,1,EISRemote_GH_RPT_dch,,,0.0100,6500.0000,205.5480,2.0000,1.5000,6.2000,8.0000,13.0000,16.0000,3.6885,17.8464,-1.1289,205.5675,0.0000,2.0000,4.0000,3.0000,1.0169,0.4549,17.8821,-3.6196,1.0000,0.0000,
5,EIS,00:02:27.761,22:03:54.240,4,1,EISRemote_GH_RPT_dch,,,0.0100,6500.0000,154.1393,2.0000,1.5000,6.2000,8.0000,14.0000,16.0000,3.6885,18.1330,-1.2234,154.3408,0.0000,2.0000,4.0000,3.0000,1.0160,0.4472,18.1742,-3.8597,1.0000,0.0000,
5,EIS,00:02:38.573,22:04:05.052,4,1,EISRemote_GH_RPT_dch,,,0.0100,6500.0000,115.5882,2.0000,1.5000,6.2000,8.0000,15.0000,16.0000,3.6885,18.4311,-1.2871,115.6627,0.0000,2.0000,4.0000,3.0000,1.0169,0.4403,18.4760,-3.9948,1.0000,0.0000,
5,EIS,00:02:48.604,22:04:15.083,4,1,EISRemote_GH_RPT_dch,,,0.0100,6500.0000,86.6789,2.0000,1.5000,6.2000,8.0000,16.0000,16.0000,3.6885,18.7338,-1.3172,86.6426,0.0000,2.0000,4.0000,3.0000,1.0162,0.4329,18.7800,-4.0219,1.0000,0.0000,
5,EIS,00:02:58.919,22:04:25.398,4,1,EISRemote_GH_RPT_dch,,,0.0100,6500.0000,65.0000,2.0000,1.5000,6.2000,8.0000,17.0000,16.0000,3.6885,19.0370,-1.3137,65.0406,0.0000,2.0000,4.0000,3.0000,1.0160,0.4259,19.0823,-3.9477,1.0000,0.0000,
5,EIS,00:03:09.721,22:04:36.200,4,1,EISRemote_GH_RPT_dch,,,0.0100,6500.0000,48.7431,2.0000,1.5000,6.2000,8.0000,18.0000,16.0000,3.6885,19.3304,-1.2720,48.7805,0.0000,2.0000,4.0000,3.0000,1.0153,0.4193,19.3722,-3.7649,1.0000,0.0000,
5,EIS,00:03:19.942,22:04:46.421,4,1,EISRemote_GH_RPT_dch,,,0.0100,6500.0000,36.5522,2.0000,1.5000,6.2000,8.0000,19.0000,16.0000,3.6885,19.6054,-1.1975,36.5854,0.0000,2.0000,4.0000,3.0000,1.0140,0.4130,19.6420,-3.4953,1.0000,0.0000,
5,EIS,00:03:30.639,22:04:57.118,4,1,EISRemote_GH_RPT_dch,,,0.0100,6500.0000,27.4103,2.0000,1.5000,6.2000,8.0000,20.0000,16.0000,3.6885,19.8470,-1.0934,27.3973,0.0000,2.0000,4.0000,3.0000,1.0120,0.4073,19.8771,-3.1532,1.0000,0.0000,
5,EIS,00:03:40.614,22:05:07.093,4,1,EISRemote_GH_RPT_dch,,,0.0100,6500.0000,20.5548,2.0000,1.5000,6.2000,8.0000,21.0000,16.0000,3.6885,20.0499,-0.9747,20.5479,0.0000,2.0000,4.0000,3.0000,1.0097,0.4024,20.0736,-2.7833,1.0000,0.0000,
5,EIS,00:03:51.236,22:05:17.715,4,1,EISRemote_GH_RPT_dch,,,0.0100,6500.0000,15.4139,2.0000,1.5000,6.2000,8.0000,22.0000,16.0000,3.6885,20.2143,-0.8602,15.4242,0.0000,2.0000,4.0000,3.0000,1.0076,0.3984,20.2325,-2.4367,1.0000,0.0000,
5,EIS,00:04:01.258,22:05:27.737,4,1,EISRemote_GH_RPT_dch,,,0.0100,6500.0000,11.5588,2.0000,1.5000,6.2000,8.0000,23.0000,16.0000,3.6884,20.3409,-0.7550,11.5385,0.0000,2.0000,4.0000,3.0000,1.0064,0.3955,20.3549,-2.1258,1.0000,0.0000,
5,EIS,00:04:11.562,22:05:38.041,4,1,EISRemote_GH_RPT_dch,,,0.0100,6500.0000,8.6679,2.0000,1.5000,6.2000,8.0000,24.0000,16.0000,3.6884,20.4377,-0.6730,8.6705,0.0000,2.0000,4.0000,3.0000,1.0050,0.3932,20.4488,-1.8861,1.0000,0.0000,
5,EIS,00:04:22.214,22:05:48.693,4,1,EISRemote_GH_RPT_dch,,,0.0100,6500.0000,6.5000,2.0000,1.5000,6.2000,8.0000,25.0000,16.0000,3.6885,20.5141,-0.6113,6.4935,0.0000,2.0000,4.0000,3.0000,1.0035,0.3911,20.5233,-1.7067,1.0000,0.0000,
5,EIS,00:04:32.489,22:05:58.968,4,1,EISRemote_GH_RPT_dch,,,0.0100,6500.0000,4.8743,2.0000,1.5000,6.2000,8.0000,26.0000,16.0000,3.6885,20.5764,-0.5746,4.8701,0.0000,2.0000,4.0000,3.0000,1.0029,0.3898,20.5844,-1.5995,1.0000,0.0000,
5,EIS,00:04:43.173,22:06:09.652,4,1,EISRemote_GH_RPT_dch,,,0.0100,6500.0000,3.6552,2.0000,1.5000,6.2000,8.0000,27.0000,16.0000,3.6885,20.6431,-0.5601,3.6585,0.0000,2.0000,4.0000,3.0000,1.0033,0.3887,20.6507,-1.5541,1.0000,0.0000,
5,EIS,00:04:53.211,22:06:19.690,4,1,EISRemote_GH_RPT_dch,,,0.0100,6500.0000,2.7410,2.0000,1.5000,6.2000,8.0000,28.0000,16.0000,3.6884,20.7171,-0.5667,2.7372,0.0000,2.0000,4.0000,3.0000,1.0038,0.3875,20.7248,-1.5668,1.0000,0.0000,
5,EIS,00:05:03.303,22:06:29.782,4,1,EISRemote_GH_RPT_dch,,,0.0100,6500.0000,2.0555,2.0000,1.5000,6.2000,8.0000,29.0000,16.0000,3.6884,20.7619,-0.6023,2.0548,0.0000,2.0000,4.0000,3.0000,1.0016,0.3858,20.7706,-1.6616,1.0000,0.0000,
5,EIS,00:05:13.907,22:06:40.386,4,1,EISRemote_GH_RPT_dch,,,0.0100,6500.0000,1.5414,2.0000,1.5000,6.2000,8.0000,30.0000,16.0000,3.6884,20.8403,-0.6516,1.5400,0.0000,2.0000,4.0000,3.0000,1.0038,0.3852,20.8505,-1.7908,1.0000,0.0000,
5,EIS,00:05:24.612,22:06:51.091,4,1,EISRemote_GH_RPT_dch,,,0.0100,6500.0000,1.1559,2.0000,1.5000,6.2000,8.0000,31.0000,16.0000,3.6884,20.9099,-0.7204,1.1574,0.0000,2.0000,4.0000,3.0000,1.0035,0.3837,20.9223,-1.9733,1.0000,0.0000,
5,EIS,00:05:34.883,22:07:01.362,4,1,EISRemote_GH_RPT_dch,,,0.0100,6500.0000,0.8668,2.0000,1.5000,6.2000,8.0000,32.0000,16.0000,3.6884,20.9789,-0.8146,0.8661,0.0000,2.0000,4.0000,3.0000,1.0040,0.3826,20.9947,-2.2238,1.0000,0.0000,
5,EIS,00:05:45.399,22:07:11.878,4,1,EISRemote_GH_RPT_dch,,,0.0100,6500.0000,0.6500,2.0000,1.5000,6.2000,8.0000,33.0000,16.0000,3.6884,21.1084,-0.9375,0.6510,0.0000,2.0000,4.0000,3.0000,1.0060,0.3809,21.1292,-2.5431,1.0000,0.0000,
5,EIS,00:05:58.407,22:07:24.886,4,1,EISRemote_GH_RPT_dch,,,0.0100,6500.0000,0.4874,2.0000,1.5000,6.2000,8.0000,34.0000,16.0000,3.6880,21.2561,-1.0678,0.4870,0.0000,2.0000,4.0000,3.0000,1.0071,0.3786,21.2829,-2.8759,1.0000,0.0000,
5,EIS,00:06:12.659,22:07:39.138,4,1,EISRemote_GH_RPT_dch,,,0.0100,6500.0000,0.3655,2.0000,1.5000,6.2000,8.0000,35.0000,16.0000,3.6883,21.3771,-1.2345,0.3662,0.0000,2.0000,4.0000,3.0000,1.0064,0.3760,21.4127,-3.3050,1.0000,0.0000,
5,EIS,00:06:30.888,22:07:57.367,4,1,EISRemote_GH_RPT_dch,,,0.0100,6500.0000,0.2741,2.0000,1.5000,6.2000,8.0000,36.0000,16.0000,3.6883,21.5659,-1.4299,0.2741,0.0000,2.0000,4.0000,3.0000,1.0097,0.3737,21.6133,-3.7933,1.0000,0.0000,
5,EIS,00:06:52.076,22:08:18.555,4,1,EISRemote_GH_RPT_dch,,,0.0100,6500.0000,0.2055,2.0000,1.5000,6.2000,8.0000,37.0000,16.0000,3.6883,21.7625,-1.6498,0.2056,0.0000,2.0000,4.0000,3.0000,1.0100,0.3702,21.8250,-4.3351,1.0000,0.0000,
5,EIS,00:07:17.685,22:08:44.164,4,1,EISRemote_GH_RPT_dch,,,0.0100,6500.0000,0.1541,2.0000,1.5000,6.2000,8.0000,38.0000,16.0000,3.6881,21.9888,-1.9028,0.1542,0.0000,2.0000,4.0000,3.0000,1.0111,0.3665,22.0710,-4.9458,1.0000,0.0000,
5,EIS,00:07:50.354,22:09:16.833,4,1,EISRemote_GH_RPT_dch,,,0.0100,6500.0000,0.1156,2.0000,1.5000,6.2000,8.0000,39.0000,16.0000,3.6881,22.2541,-2.2042,0.1155,0.0000,2.0000,4.0000,3.0000,1.0128,0.3623,22.3630,-5.6565,1.0000,0.0000,
5,EIS,00:08:30.739,22:09:57.218,4,1,EISRemote_GH_RPT_dch,,,0.0100,6500.0000,0.0867,2.0000,1.5000,6.2000,8.0000,40.0000,16.0000,3.6879,22.5499,-2.5504,0.0868,0.0000,2.0000,4.0000,3.0000,1.0151,0.3579,22.6937,-6.4527,1.0000,0.0000,
5,EIS,00:09:23.285,22:10:49.764,4,1,EISRemote_GH_RPT_dch,,,0.0100,6500.0000,0.0650,2.0000,1.5000,6.2000,8.0000,41.0000,16.0000,3.6878,22.8886,-2.9888,0.0649,0.0000,2.0000,4.0000,3.0000,1.0173,0.3526,23.0829,-7.4396,1.0000,0.0000,
5,EIS,00:10:31.328,22:11:57.807,4,1,EISRemote_GH_RPT_dch,,,0.0100,6500.0000,0.0487,2.0000,1.5000,6.2000,8.0000,42.0000,16.0000,3.6877,23.2577,-3.5151,0.0487,0.0000,2.0000,4.0000,3.0000,1.0186,0.3464,23.5219,-8.5945,1.0000,0.0000,
5,EIS,00:12:00.391,22:13:26.870,4,1,EISRemote_GH_RPT_dch,,,0.0100,6500.0000,0.0366,2.0000,1.5000,6.2000,8.0000,43.0000,16.0000,3.6875,23.6708,-4.1770,0.0365,0.0000,2.0000,4.0000,3.0000,1.0219,0.3401,24.0365,-10.0076,1.0000,0.0000,
5,EIS,00:13:56.415,22:15:22.894,4,1,EISRemote_GH_RPT_dch,,,0.0100,6500.0000,0.0274,2.0000,1.5000,6.2000,8.0000,44.0000,16.0000,3.6873,24.2247,-4.9793,0.0274,0.0000,2.0000,4.0000,3.0000,1.0292,0.3329,24.7311,-11.6151,1.0000,0.0000,
5,EIS,00:16:28.641,22:17:55.120,4,1,EISRemote_GH_RPT_dch,,,0.0100,6500.0000,0.0206,2.0000,1.5000,6.2000,8.0000,45.0000,16.0000,3.6870,24.8379,-5.9752,0.0206,0.0000,2.0000,4.0000,3.0000,1.0328,0.3234,25.5465,-13.5266,1.0000,0.0000,
5,EIS,00:19:49.688,22:21:16.167,4,1,EISRemote_GH_RPT_dch,,,0.0100,6500.0000,0.0154,2.0000,1.5000,6.2000,8.0000,46.0000,16.0000,3.6866,25.6558,-7.1643,0.0154,0.0000,2.0000,4.0000,3.0000,1.0429,0.3132,26.6373,-15.6022,1.0000,0.0000,
5,EIS,00:24:15.868,22:25:42.347,4,1,EISRemote_GH_RPT_dch,,,0.0100,6500.0000,0.0116,2.0000,1.5000,6.2000,8.0000,47.0000,16.0000,3.6865,26.6595,-8.6005,0.0116,0.0000,2.0000,4.0000,3.0000,1.0512,0.3002,28.0124,-17.8799,1.0000,0.0000,
5,EIS,00:29:22.214,22:30:48.693,4,1,EISRemote_GH_RPT_dch,,,0.0100,6500.0000,0.0100,2.0000,1.5000,6.2000,8.0000,48.0000,16.0000,3.6863,27.2942,-9.4153,0.0100,0.0000,2.0000,4.0000,3.0000,1.0309,0.2856,28.8725,-19.0323,1.0000,0.0000,

File: HW14_OfflineSoH/eis_24000cyc.csv


Measurement ID,16432
Battery Name,GH40
Battery Type,NMC
Circuit,MCT_084
Program,784 - EISRemote_GH_RPT_dch
Start Time,3/30/2022 11:54:09
End Time,3/31/2022 15:25:59
Test section,EIS00004
Comment,
OrderNo,
Producer,LG
Type,NMC
Nominal Voltage,3.600
Nominal Current,6.000
Nominal Capacity,3.000
Cells,0
Maximum Voltage,6.000
Gassing Voltage,6.000
Break Voltage,6.000
Charge Factor,6.000
Impedance,6.000
Cold Cranking Current,6.000
Energy Density,6.000
Comment,3.0 AH 18650 NMC



Step,Status,Step Time,Prog Time,Cycle,Cycle Level,Procedure,Voltage,Current,StartFreq,EndFreq,SetFreq,AAcMax,VAcMin,VAcMax,mvIdeal,Go,Status,U1,Zreal1,Zimg1,ActFreq,EisError,AACStart,MinIntervalTime,CountOfPeriods,VRelativ,AAmplitude,Betrag,Phase,StartEis0015,EisFinish,
[],[],[hh:mm:ss.ttt],[hh:mm:ss.ttt],[],[],[],[V],[A],[EIS],[EIS],[EIS],[EIS],[EIS],[EIS],[EIS],[EIS],[EIS],[EIS],[EIS],[EIS],[EIS],[EIS],[EIS],[EIS],[EIS],[EIS],[EIS],[EIS],[EIS],[StartEis],[EisFinish],
5,EIS,00:00:21.172,21:47:11.832,4,1,EISRemote_GH_RPT_dch,,,0.0100,6500.0000,6500.0000,2.0000,1.5000,6.2000,8.0000,1.0000,16.0000,3.7022,15.7751,3.4282,6400.0000,0.0000,2.0000,4.0000,3.0000,0.9997,0.4954,16.1433,12.2608,1.0000,0.0000,
5,EIS,00:00:30.671,21:47:21.331,4,1,EISRemote_GH_RPT_dch,,,0.0100,6500.0000,4874.3124,2.0000,1.5000,6.2000,8.0000,2.0000,16.0000,3.7022,15.7623,2.4270,4800.0000,0.0000,2.0000,4.0000,3.0000,0.9844,0.4938,15.9481,8.7533,1.0000,0.0000,
5,EIS,00:00:40.602,21:47:31.262,4,1,EISRemote_GH_RPT_dch,,,0.0100,6500.0000,3655.2186,2.0000,1.5000,6.2000,8.0000,3.0000,16.0000,3.7022,15.7975,1.6570,3692.3076,0.0000,2.0000,4.0000,3.0000,0.9915,0.4994,15.8842,5.9877,1.0000,0.0000,
5,EIS,00:00:50.286,21:47:40.946,4,1,EISRemote_GH_RPT_dch,,,0.0100,6500.0000,2741.0273,2.0000,1.5000,6.2000,8.0000,4.0000,16.0000,3.7022,15.8982,0.9372,2742.8572,0.0000,2.0000,4.0000,3.0000,0.9977,0.5012,15.9258,3.3736,1.0000,0.0000,
5,EIS,00:01:00.011,21:47:50.671,4,1,EISRemote_GH_RPT_dch,,,0.0100,6500.0000,2055.4805,2.0000,1.5000,6.2000,8.0000,5.0000,16.0000,3.7022,16.0436,0.3679,2042.5532,0.0000,2.0000,4.0000,3.0000,1.0035,0.5003,16.0478,1.3137,1.0000,0.0000,
5,EIS,00:01:09.523,21:48:00.183,4,1,EISRemote_GH_RPT_dch,,,0.0100,6500.0000,1541.3929,2.0000,1.5000,6.2000,8.0000,6.0000,16.0000,3.7022,16.2216,-0.0592,1548.3871,0.0000,2.0000,4.0000,3.0000,1.0080,0.4971,16.2217,-0.2090,1.0000,0.0000,
5,EIS,00:01:18.930,21:48:09.590,4,1,EISRemote_GH_RPT_dch,,,0.0100,6500.0000,1155.8816,2.0000,1.5000,6.2000,8.0000,7.0000,16.0000,3.7022,16.4404,-0.4150,1156.6265,0.0000,2.0000,4.0000,3.0000,1.0118,0.4922,16.4457,-1.4459,1.0000,0.0000,
5,EIS,00:01:28.867,21:48:19.527,4,1,EISRemote_GH_RPT_dch,,,0.0100,6500.0000,866.7889,2.0000,1.5000,6.2000,8.0000,8.0000,16.0000,3.7022,16.6815,-0.6932,864.8649,0.0000,2.0000,4.0000,3.0000,1.0140,0.4859,16.6959,-2.3795,1.0000,0.0000,
5,EIS,00:01:39.359,21:48:30.019,4,1,EISRemote_GH_RPT_dch,,,0.0100,6500.0000,650.0000,2.0000,1.5000,6.2000,8.0000,9.0000,16.0000,3.7022,16.9379,-0.9058,648.6486,0.0000,2.0000,4.0000,3.0000,1.0152,0.4788,16.9621,-3.0612,1.0000,0.0000,
5,EIS,00:01:50.205,21:48:40.865,4,1,EISRemote_GH_RPT_dch,,,0.0100,6500.0000,487.4312,2.0000,1.5000,6.2000,8.0000,10.0000,16.0000,3.7022,17.2024,-1.0691,487.3096,0.0000,2.0000,4.0000,3.0000,1.0157,0.4714,17.2356,-3.5564,1.0000,0.0000,
5,EIS,00:02:00.369,21:48:51.029,4,1,EISRemote_GH_RPT_dch,,,0.0100,6500.0000,365.5219,2.0000,1.5000,6.2000,8.0000,11.0000,16.0000,3.7021,17.4784,-1.2001,365.0190,0.0000,2.0000,4.0000,3.0000,1.0161,0.4640,17.5195,-3.9278,1.0000,0.0000,
5,EIS,00:02:11.004,21:49:01.664,4,1,EISRemote_GH_RPT_dch,,,0.0100,6500.0000,274.1027,2.0000,1.5000,6.2000,8.0000,12.0000,16.0000,3.7022,17.7554,-1.3006,274.2857,0.0000,2.0000,4.0000,3.0000,1.0157,0.4564,17.8030,-4.1894,1.0000,0.0000,
5,EIS,00:02:22.030,21:49:12.690,4,1,EISRemote_GH_RPT_dch,,,0.0100,6500.0000,205.5480,2.0000,1.5000,6.2000,8.0000,13.0000,16.0000,3.7022,18.0431,-1.3836,205.5675,0.0000,2.0000,4.0000,3.0000,1.0169,0.4496,18.0961,-4.3849,1.0000,0.0000,
5,EIS,00:02:32.244,21:49:22.904,4,1,EISRemote_GH_RPT_dch,,,0.0100,6500.0000,154.1393,2.0000,1.5000,6.2000,8.0000,14.0000,16.0000,3.7021,18.3369,-1.4507,154.3408,0.0000,2.0000,4.0000,3.0000,1.0162,0.4419,18.3942,-4.5235,1.0000,0.0000,
5,EIS,00:02:43.851,21:49:34.511,4,1,EISRemote_GH_RPT_dch,,,0.0100,6500.0000,115.5882,2.0000,1.5000,6.2000,8.0000,15.0000,16.0000,3.7021,18.6431,-1.5015,115.6627,0.0000,2.0000,4.0000,3.0000,1.0171,0.4350,18.7034,-4.6045,1.0000,0.0000,
5,EIS,00:02:54.207,21:49:44.867,4,1,EISRemote_GH_RPT_dch,,,0.0100,6500.0000,86.6789,2.0000,1.5000,6.2000,8.0000,16.0000,16.0000,3.7021,18.9652,-1.5355,86.6426,0.0000,2.0000,4.0000,3.0000,1.0171,0.4276,19.0272,-4.6288,1.0000,0.0000,
5,EIS,00:03:04.780,21:49:55.440,4,1,EISRemote_GH_RPT_dch,,,0.0100,6500.0000,65.0000,2.0000,1.5000,6.2000,8.0000,17.0000,16.0000,3.7022,19.2912,-1.5452,65.0406,0.0000,2.0000,4.0000,3.0000,1.0170,0.4204,19.3530,-4.5795,1.0000,0.0000,
5,EIS,00:03:15.973,21:50:06.633,4,1,EISRemote_GH_RPT_dch,,,0.0100,6500.0000,48.7431,2.0000,1.5000,6.2000,8.0000,18.0000,16.0000,3.7021,19.6241,-1.5266,48.7805,0.0000,2.0000,4.0000,3.0000,1.0172,0.4134,19.6834,-4.4481,1.0000,0.0000,
5,EIS,00:03:26.544,21:50:17.204,4,1,EISRemote_GH_RPT_dch,,,0.0100,6500.0000,36.5522,2.0000,1.5000,6.2000,8.0000,19.0000,16.0000,3.7021,19.9487,-1.4742,36.5854,0.0000,2.0000,4.0000,3.0000,1.0163,0.4065,20.0031,-4.2266,1.0000,0.0000,
5,EIS,00:03:37.193,21:50:27.853,4,1,EISRemote_GH_RPT_dch,,,0.0100,6500.0000,27.4103,2.0000,1.5000,6.2000,8.0000,20.0000,16.0000,3.7021,20.2574,-1.3897,27.3973,0.0000,2.0000,4.0000,3.0000,1.0152,0.4000,20.3050,-3.9243,1.0000,0.0000,
5,EIS,00:03:47.912,21:50:38.572,4,1,EISRemote_GH_RPT_dch,,,0.0100,6500.0000,20.5548,2.0000,1.5000,6.2000,8.0000,21.0000,16.0000,3.7022,20.5350,-1.2709,20.5479,0.0000,2.0000,4.0000,3.0000,1.0131,0.3939,20.5743,-3.5414,1.0000,0.0000,
5,EIS,00:03:58.930,21:50:49.590,4,1,EISRemote_GH_RPT_dch,,,0.0100,6500.0000,15.4139,2.0000,1.5000,6.2000,8.0000,22.0000,16.0000,3.7022,20.7701,-1.1416,15.4242,0.0000,2.0000,4.0000,3.0000,1.0107,0.3887,20.8014,-3.1461,1.0000,0.0000,
5,EIS,00:04:09.507,21:51:00.167,4,1,EISRemote_GH_RPT_dch,,,0.0100,6500.0000,11.5588,2.0000,1.5000,6.2000,8.0000,23.0000,16.0000,3.7021,20.9595,-1.0119,11.5385,0.0000,2.0000,4.0000,3.0000,1.0092,0.3848,20.9839,-2.7640,1.0000,0.0000,
5,EIS,00:04:20.525,21:51:11.185,4,1,EISRemote_GH_RPT_dch,,,0.0100,6500.0000,8.6679,2.0000,1.5000,6.2000,8.0000,24.0000,16.0000,3.7021,21.1056,-0.8923,8.6705,0.0000,2.0000,4.0000,3.0000,1.0071,0.3814,21.1244,-2.4208,1.0000,0.0000,
5,EIS,00:04:31.867,21:51:22.527,4,1,EISRemote_GH_RPT_dch,,,0.0100,6500.0000,6.5000,2.0000,1.5000,6.2000,8.0000,25.0000,16.0000,3.7021,21.2190,-0.7954,6.4935,0.0000,2.0000,4.0000,3.0000,1.0049,0.3786,21.2339,-2.1467,1.0000,0.0000,
5,EIS,00:04:42.618,21:51:33.278,4,1,EISRemote_GH_RPT_dch,,,0.0100,6500.0000,4.8743,2.0000,1.5000,6.2000,8.0000,26.0000,16.0000,3.7021,21.3160,-0.7256,4.8701,0.0000,2.0000,4.0000,3.0000,1.0044,0.3767,21.3284,-1.9495,1.0000,0.0000,
5,EIS,00:04:53.548,21:51:44.208,4,1,EISRemote_GH_RPT_dch,,,0.0100,6500.0000,3.6552,2.0000,1.5000,6.2000,8.0000,27.0000,16.0000,3.7021,21.3891,-0.6800,3.6585,0.0000,2.0000,4.0000,3.0000,1.0035,0.3751,21.3999,-1.8208,1.0000,0.0000,
5,EIS,00:05:03.810,21:51:54.470,4,1,EISRemote_GH_RPT_dch,,,0.0100,6500.0000,2.7410,2.0000,1.5000,6.2000,8.0000,28.0000,16.0000,3.7021,21.4703,-0.6706,2.7372,0.0000,2.0000,4.0000,3.0000,1.0039,0.3739,21.4807,-1.7889,1.0000,0.0000,
5,EIS,00:05:14.935,21:52:05.595,4,1,EISRemote_GH_RPT_dch,,,0.0100,6500.0000,2.0555,2.0000,1.5000,6.2000,8.0000,29.0000,16.0000,3.7021,21.5345,-0.6793,2.0548,0.0000,2.0000,4.0000,3.0000,1.0025,0.3722,21.5453,-1.8068,1.0000,0.0000,
5,EIS,00:05:25.930,21:52:16.590,4,1,EISRemote_GH_RPT_dch,,,0.0100,6500.0000,1.5414,2.0000,1.5000,6.2000,8.0000,30.0000,16.0000,3.7021,21.6225,-0.7140,1.5400,0.0000,2.0000,4.0000,3.0000,1.0042,0.3713,21.6343,-1.8913,1.0000,0.0000,
5,EIS,00:05:36.712,21:52:27.372,4,1,EISRemote_GH_RPT_dch,,,0.0100,6500.0000,1.1559,2.0000,1.5000,6.2000,8.0000,31.0000,16.0000,3.7021,21.7045,-0.7645,1.1574,0.0000,2.0000,4.0000,3.0000,1.0040,0.3698,21.7180,-2.0172,1.0000,0.0000,
5,EIS,00:05:47.415,21:52:38.075,4,1,EISRemote_GH_RPT_dch,,,0.0100,6500.0000,0.8668,2.0000,1.5000,6.2000,8.0000,32.0000,16.0000,3.7021,21.8006,-0.8426,0.8661,0.0000,2.0000,4.0000,3.0000,1.0050,0.3685,21.8168,-2.2133,1.0000,0.0000,
5,EIS,00:05:58.307,21:52:48.967,4,1,EISRemote_GH_RPT_dch,,,0.0100,6500.0000,0.6500,2.0000,1.5000,6.2000,8.0000,33.0000,16.0000,3.7021,21.9123,-0.9489,0.6510,0.0000,2.0000,4.0000,3.0000,1.0050,0.3666,21.9328,-2.4797,1.0000,0.0000,
5,EIS,00:06:12.478,21:53:03.138,4,1,EISRemote_GH_RPT_dch,,,0.0100,6500.0000,0.4874,2.0000,1.5000,6.2000,8.0000,34.0000,16.0000,3.7020,22.0277,-1.0822,0.4870,0.0000,2.0000,4.0000,3.0000,1.0053,0.3647,22.0542,-2.8127,1.0000,0.0000,
5,EIS,00:06:26.471,21:53:17.131,4,1,EISRemote_GH_RPT_dch,,,0.0100,6500.0000,0.3655,2.0000,1.5000,6.2000,8.0000,35.0000,16.0000,3.7018,22.1676,-1.2444,0.3662,0.0000,2.0000,4.0000,3.0000,1.0070,0.3628,22.2025,-3.2129,1.0000,0.0000,
5,EIS,00:06:43.820,21:53:34.480,4,1,EISRemote_GH_RPT_dch,,,0.0100,6500.0000,0.2741,2.0000,1.5000,6.2000,8.0000,36.0000,16.0000,3.7020,22.3194,-1.4331,0.2741,0.0000,2.0000,4.0000,3.0000,1.0078,0.3605,22.3654,-3.6738,1.0000,0.0000,
5,EIS,00:07:05.458,21:53:56.118,4,1,EISRemote_GH_RPT_dch,,,0.0100,6500.0000,0.2055,2.0000,1.5000,6.2000,8.0000,37.0000,16.0000,3.7015,22.5255,-1.6612,0.2056,0.0000,2.0000,4.0000,3.0000,1.0078,0.3578,22.5867,-4.2177,1.0000,0.0000,
5,EIS,00:07:31.100,21:54:21.760,4,1,EISRemote_GH_RPT_dch,,,0.0100,6500.0000,0.1541,2.0000,1.5000,6.2000,8.0000,38.0000,16.0000,3.7018,22.7232,-1.9211,0.1542,0.0000,2.0000,4.0000,3.0000,1.0094,0.3541,22.8043,-4.8324,1.0000,0.0000,
5,EIS,00:08:03.360,21:54:54.020,4,1,EISRemote_GH_RPT_dch,,,0.0100,6500.0000,0.1156,2.0000,1.5000,6.2000,8.0000,39.0000,16.0000,3.7018,23.0170,-2.2534,0.1155,0.0000,2.0000,4.0000,3.0000,1.0137,0.3507,23.1271,-5.5916,1.0000,0.0000,
5,EIS,00:08:44.202,21:55:34.862,4,1,EISRemote_GH_RPT_dch,,,0.0100,6500.0000,0.0867,2.0000,1.5000,6.2000,8.0000,40.0000,16.0000,3.7016,23.2965,-2.6280,0.0868,0.0000,2.0000,4.0000,3.0000,1.0140,0.3460,23.4442,-6.4361,1.0000,0.0000,
5,EIS,00:09:36.822,21:56:27.482,4,1,EISRemote_GH_RPT_dch,,,0.0100,6500.0000,0.0650,2.0000,1.5000,6.2000,8.0000,41.0000,16.0000,3.7015,23.6091,-3.0926,0.0649,0.0000,2.0000,4.0000,3.0000,1.0157,0.3412,23.8108,-7.4627,1.0000,0.0000,
5,EIS,00:10:45.185,21:57:35.845,4,1,EISRemote_GH_RPT_dch,,,0.0100,6500.0000,0.0487,2.0000,1.5000,6.2000,8.0000,42.0000,16.0000,3.7014,24.0225,-3.6541,0.0487,0.0000,2.0000,4.0000,3.0000,1.0201,0.3359,24.2988,-8.6491,1.0000,0.0000,
5,EIS,00:12:13.955,21:59:04.615,4,1,EISRemote_GH_RPT_dch,,,0.0100,6500.0000,0.0366,2.0000,1.5000,6.2000,8.0000,43.0000,16.0000,3.7012,24.4981,-4.3493,0.0365,0.0000,2.0000,4.0000,3.0000,1.0240,0.3293,24.8811,-10.0672,1.0000,0.0000,
5,EIS,00:14:10.132,22:01:00.792,4,1,EISRemote_GH_RPT_dch,,,0.0100,6500.0000,0.0274,2.0000,1.5000,6.2000,8.0000,44.0000,16.0000,3.7010,25.0260,-5.1797,0.0274,0.0000,2.0000,4.0000,3.0000,1.0274,0.3216,25.5564,-11.6936,1.0000,0.0000,
5,EIS,00:16:42.298,22:03:32.958,4,1,EISRemote_GH_RPT_dch,,,0.0100,6500.0000,0.0206,2.0000,1.5000,6.2000,8.0000,45.0000,16.0000,3.7007,25.6964,-6.2096,0.0206,0.0000,2.0000,4.0000,3.0000,1.0343,0.3130,26.4360,-13.5853,1.0000,0.0000,
5,EIS,00:20:03.563,22:06:54.223,4,1,EISRemote_GH_RPT_dch,,,0.0100,6500.0000,0.0154,2.0000,1.5000,6.2000,8.0000,46.0000,16.0000,3.7005,26.5241,-7.4570,0.0154,0.0000,2.0000,4.0000,3.0000,1.0427,0.3027,27.5524,-15.7029,1.0000,0.0000,
5,EIS,00:24:30.113,22:11:20.773,4,1,EISRemote_GH_RPT_dch,,,0.0100,6500.0000,0.0116,2.0000,1.5000,6.2000,8.0000,47.0000,16.0000,3.7002,27.6002,-8.9219,0.0116,0.0000,2.0000,4.0000,3.0000,1.0522,0.2902,29.0064,-17.9138,1.0000,0.0000,
5,EIS,00:29:36.461,22:16:27.121,4,1,EISRemote_GH_RPT_dch,,,0.0100,6500.0000,0.0100,2.0000,1.5000,6.2000,8.0000,48.0000,16.0000,3.7001,28.2858,-9.7798,0.0100,0.0000,2.0000,4.0000,3.0000,1.0320,0.2759,29.9287,-19.0728,1.0000,0.0000,
